Repository: thinktech20/ai

# ai-arch

Personal space for AI architecture learning, prep, and showcase work. FSR is the running example, but the goals are broader.

## Three goals

1. **Databricks Certified Generative AI Engineer Associate — exam 2026-05-23.** Nearest, hardest deadline. See [cert-prep.md](cert-prep.md).
2. **Interview prep** — be ready for AI Solutions Architect interviews: fundamentals (chunking, embedding, retrieval, evaluation, guardrails), system design, trade‑offs, and being able to explain choices clearly.
3. **Slalom presentation** — present the FSR architecture and design to a wider Slalom audience, including aha‑moments and highlights from the production support / backfill work.

File: 1-TILs/analysis/ds-team-til-profile-results/archive/til_profile_pilot_20260609_110447/1937-R2/pdf_match.md
# PDF Match

| Field | Value |
| --- | --- |
| Requested TIL | 1937-R2 |
| Matched TIL | 1937-R2 |
| File Name | TIL 1937-R2 - F-CLASS TURBINE WHEEL INSPECTION AND MAINTENANCE RECOMMENDATIONS.pdf |
| PDF Path | C:\Users\560068861\Code\alexis_scoping\context\data\workspace_notes\samples\TILs\databricks_top25\TIL 1937-R2 - F-CLASS TURBINE WHEEL INSPECTION AND MAINTENANCE RECOMMENDATIONS.pdf |
| Source | workspace_sample_pdf |
| Match Type | exact_til_number |

File: 1-TILs/analysis/ds-team-til-profile-results/archive/til_profile_pilot_20260609_110447/1937-R2/extracted_document.md (part 2 of 2)
# Extracted Document Review: 1937-R2
| Material Heat | Peening | Cooling Slot | Balance Rail & |  | Recommendations |  | Applicable Part Numbers |
| Treatment | Condition | Geometry | Lock Wire Tab | Inspection | Interval | Frame | Stage 1 |
|  | Fired without Shot Peening | Original | Original | ECI Visual BI FPI UT | every 24 khrs or 900 starts | 7F | 227C5762 103E5795 188D7369 109E3085 101E8627 109E3896 103E5773 |
|  | Peening Modification | Original | Original | May Contact your serial number Until validated without | have been peened prior to first fire. GE Vernova representative with your turbine rotor to determine the applicable peening condition. by your GE Vernova representative, assume Fired Shot Peening recommendations apply. | 7F | 193D2053 193D2063 |
|  |  |  |  | ECI | every 32 khrs or 1,200 starts [every 24 khrs or 900 starts if back cut buckets not installed] |  | 243C1494 109E5612 188D7996 114E1228 |
|  |  | Original | Original | BI | every HGPI when CDC is not removed | 7F | 196D1915 116E2434 199D3931 117E5673 |
|  |  |  |  | FPI | LWT : every HGPI when buckets are removed BWG : every Major and when CDC is removed during HGPI |  | 109E5303 119E2398 109E5589 119E2621 |
| 2 Step Age |  |  |  | ECI | at 96 khrs or 3,600 starts [every 48 khrs or 2,400 starts if back cut buckets not installed] |  | 116E3967 |
|  |  | Contoured | Original | BI | every HGPI when CDC is not removed | 7F | 119E3771 |
|  | Never Fired without Shot Peening |  |  | FPI | LWT : every HGPI when buckets are removed BWG : every Major and when CDC is removed during HGPI |  | 119E4181 |
|  |  |  |  | ECI | at 96 khrs or 3,600 starts [every 48 khrs or 2,400 starts if back cut buckets not installed] |  |  |
|  |  |  | Original | BI | every HGPI when CDC is not removed | 7F | 323E2241 |
|  |  | Enhanced |  | FPI | LWT every HGPI when buckets are removed BWG : every Major and when CDC is removed during HGPI |  |  |
|  |  |  | Stakeless & | ECI | at 96 khrs or 3,600 starts [every 48 khrs or 2,400 starts if back cut buckets not installed] | 7F | 144E7560 |
|  |  |  | Modified Tab | FPI | LWT every Major |  |  |
| 3 Step Age | Never Fired without Shot Peening | Enhanced | Stakeless & Modified Tab | FPI | LWT every Major | 7F | 146E3626 |

----------------------------------------
```
### Table 2: Table 2
- Page: 8
- Description: Applicable 7F Stage 2 Turbine Wheel Configurations
- Source: textract

```text
Extracted Tables:
Table 1:
| Material Heat | Peening | Cooling Slot | Balance Rail & |  | Recommendations |  | Applicable Part Numbers |
| Treatment | Condition | Geometry | Lock Wire Tab | Inspection | Interval | Frame | Stage 2 |
|  | Fired without Shot Peening | Original | Original | ECI Visual, BI FPI UT | every 24 khrs or 900 starts | 7F | 227C5763 103E5796 101E8629 108E4197 103E5775 109E3897 |
|  | Peening Modification | Original | Original | May Contact your serial number Until validated without | have been peened prior to first fire. GE Vernova representative with your turbine rotor to determine the applicable peening condition. by your GE Vernova representative, assume Fired Shot Peening recommendations apply. | 7F | 193D2055 193D2064 |
|  |  |  |  | ECI | every 32 khrs or 1,200 starts [every 24 khrs or 900 starts if back cut buckets not installed] |  | 193D2400 199D3925 |
|  |  | Original | Original | BI | every HGPI when CDC is not removed | 7F | 109E5591 109E5614 |
|  |  |  |  | FPI | LWT : every HGPI when buckets are removed BWG : every Major and when CDC is removed during HGPI |  | 114E1229 116E2436 |
| 2 Step Age |  |  |  | ECI | at 96 khrs or 3,600 starts [every 48 khrs or 2,400 starts if back cut buckets not installed] and at first Major after TW2 Life Extension |  | 116E3968 |
|  |  | Contoured | Original | BI | every HGPI when CDC is not removed | 7F | 119E6503 |
|  | Never Fired without Shot Peening |  |  | FPI | LWT : every HGPI when buckets are removed BWG : every Major and when CDC is removed during HGPI |  |  |
|  |  |  |  | ECI | at 96 khrs or 3,600 starts [every 48 khrs or 2,400 starts if back cut buckets not installed] and at first Major after TW2 Life Extension |  |  |
|  |  |  | Original | BI | every HGPI when CDC is not removed | 7F | 323E2240 |
|  |  | Enhanced |  | FPI | LWT every HGPI when buckets are removed BWG every Major and when CDC is removed during HGPI |  |  |
|  |  |  | Stakeless & Modified Tab | ECI | at 96 khrs or 3,600 starts [every 48 khrs or 2,400 starts if back cut buckets not installed] and at first Major after TW2 Life Extension | 7F | 144E7562 |
|  |  |  |  | FPI | LWT every Major |  |  |
| 3 Step Age | Never Fired without Shot Peening | Enhanced | Stakeless & Modified Tab | FPI | LWT every Major | 7F | 146E3627 |

----------------------------------------
```
### Table 3: Table 3
- Page: 9
- Description: Applicable 9F Stage 1 Turbine Wheel Configurations
- Source: textract

```text
Extracted Tables:
Table 1:
| Material Heat | Peening | Cooling Slot | Balance Rail & |  | Recommendations |  | Applicable Part Numbers |
| Treatment | Condition | Geometry | Lock Wire Tab | Inspection | Interval | Frame | Stage 1 |
|  | Fired without Shot Peening | Original | Original | ECI Visual, BI FPI UT | every 24 khrs or 900 starts | 9F | 101E2274 103E3969 109E3982 |
|  | Peening Modification | Original | Original | May have been representative Until validated without | peened prior to first fire. Contact your GE Vernova with your turbine rotor serial number to determine applicable peening condition. by your GE Vernova representative, assume Fired Shot Peening recommendations apply. | 9F | 227C5743 193D2050 188D7864 193D2422 193D2023 196D1632 193D2036 198D1211 |
|  |  |  |  | ECI | every 32 khrs or 1,200 starts [every 24 khrs or 900 starts if back cut buckets not installed] |  | 109E5254 |
|  |  | Original | Original | BI | every HGPI when CDC is not removed | 9F |  |
|  |  |  |  | FPI | LWT : every HGPI when buckets are removed BWG : every Major and when CDC is removed during HGPI |  | 111E3299 |
| 2 Step Age |  |  |  | ECI | at 96 khrs or 3,600 starts [Every 48 khrs or 2,400 starts if back cut buckets not installed] |  |  |
|  |  | Contoured | Original | BI | every HGPI when CDC is not removed | 9F | 119E6594 |
|  | Never Fired without Shot Peening |  |  | FPI | LWT : every HGPI when buckets are removed BWG : every Major and when CDC is removed during HGPI |  |  |
|  |  |  |  | ECI | at 96 khrs or 3,600 starts [every 48 khrs or 2,400 starts if back cut buckets not installed] |  |  |
|  |  |  | Original | BI | every HGPI when CDC is not removed | 9F | 133E8667 |
|  |  | Enhanced |  | FPI | LWT : every HGPI when buckets are removed BWG : every Major and when CDC is removed during HGPI |  |  |
|  |  |  | Stakeless & Modified Tab | ECI | at 96 khrs or 3,600 starts [every 48 khrs or 2,400 starts if back cut buckets not installed] | 9F | 146E2874 |
|  |  |  |  | FPI | LWT every Major |  |  |
| 3 Step Age | Never Fired without Shot Peening | Enhanced | Stakeless & Modified Tab | FPI | LWT every Major | 9F | 131T7528 |

----------------------------------------
```
### Table 4: Table 4
- Page: 10
- Description: Applicable 9F Stage 2 Turbine Wheel Configurations
- Source: textract

```text
Extracted Tables:
Table 1:
| Material Heat | Peening | Cooling Slot | Balance Rail & |  | Recommendations |  | Applicable Part Numbers |
| Treatment | Condition | Geometry | Lock Wire Tab | Inspection | Interval | Frame | Stage 2 |
|  | Fired without Shot Peening | Original | Original | ECI Visual, BI FPI UT | every 24 khrs or 900 starts | 9F | 101E2274 103E3969 109E3982 |
|  | Peening Modification | Original | Original | May have been representative Until validated without | peened prior to first fire. Contact your GE Vernova with your turbine rotor serial number to determine applicable peening condition. by your GE Vernova representative, assume Fired Shot Peening recommendations apply. | 9F | 227C5743 193D2050 188D7864 193D2422 193D2023 196D1632 193D2036 198D1211 |
|  |  |  |  | ECI | every 32 khrs or 1,200 starts [every 24 khrs or 900 starts if back cut buckets not installed] |  | 109E5254 |
|  |  | Original | Original | BI | every HGPI when CDC is not removed | 9F |  |
|  |  |  |  | FPI | LWT : every HGPI when buckets are removed BWG : every Major and when CDC is removed during HGPI |  | 111E3299 |
| 2 Step Age |  |  |  | ECI | at 96 khrs or 3,600 starts [every 48 khrs or 2,400 starts if back cut buckets not installed] and at first Major after TW2 Life Extension |  |  |
|  |  | Contoured | Original | BI | every HGPI when CDC is not removed | 9F | 119E6594 |
|  | Never Fired without Shot Peening |  |  | FPI | LWT : every HGPI when buckets are removed BWG : every Major and when CDC is removed during HGPI |  |  |
|  |  |  |  | ECI | at 96 khrs or 3,600 starts [every 48 khrs or 2,400 starts if back cut buckets not installed] and at first Major after TW2 Life Extension |  |  |
|  |  |  | Original | BI | every HGPI when CDC is not removed | 9F | 133E8667 |
|  |  | Enhanced |  | FPI | LWT : every HGPI when buckets are removed BWG : every Major and when CDC is removed during HGPI |  |  |
|  |  |  | Stakeless & Modified Tab | ECI | at 96 khrs or 3,600 starts [every 48 khrs or 2,400 starts if back cut buckets not installed] and at first Major after TW2 Life Extension | 9F | 146E2874 |
|  |  |  |  | FPI | LWT every Major |  |  |
| 3 Step Age | Never Fired without Shot Peening | Enhanced | Stakeless & Modified Tab | FPI | LWT every Major | 9F | 131T7534 |

----------------------------------------
```
### Table 5: Table 5
- Page: 11
- Description: Applicable 6F Stage 1 Turbine Wheel Configurations
- Source: textract

```text
Extracted Tables:
Table 1:
| Material Heat | Peening | Cooling Slot | Balance Rail & |  | Recommendations |  | Applicable Part Numbers |
| Treatment | Condition | Geometry | Lock Wire Tab | Inspection | Interval | Frame | Stage 1 |
|  |  |  |  | ECI | every 32 khrs or 1,200 starts [every 24 khrs or 900 starts if back cut buckets not installed] |  |  |
|  |  | Original | Original | BI | every HGPI when CDC is not removed | 6F | 109E9194 |
|  |  |  |  | FPI | LWT : every HGPI when buckets are removed BWG : every Major and when CDC is removed during HGPI |  |  |
|  |  |  |  | ECI | at 96 khrs or 3,600 starts [every 48 khrs or 2,400 starts if back cut buckets not installed] |  | 116E3992 |
|  |  | Contoured | Original | BI | every HGPI when CDC is not removed | 6F |  |
| 2 Step Age | Never Fired without Shot Peening |  |  | FPI | LWT : every HGPI when buckets are removed BWG : every Major and when CDC is removed during HGPI |  | 323E1860 |
|  |  |  |  | ECI | at 96 khrs or 3,600 starts [every 48 khrs or 2,400 starts if back cut buckets not installed] |  |  |
|  |  |  | Original | BI | every HGPI when CDC is not removed | 6F | 137E1002 |
|  |  | Enhanced |  | FPI | LWT : every HGPI when buckets are removed BWG : every Major and when CDC is removed during HGPI |  |  |
|  |  |  | Stakeless & | ECI | at 96 khrs or 3,600 starts [every 48 khrs or 2,400 starts if back cut buckets not installed] | 6F | 141E4569 |
|  |  |  | Modified Tab | FPI | LWT every Major |  |  |
| 3 Step Age | Never Fired without Shot Peening | Enhanced | Stakeless & Modified Tab | FPI | LWT every Major | 6F | 131T7543 |

----------------------------------------
```
### Table 6: Table 6
- Page: 12
- Description: Applicable 6F Stage 2 Turbine Wheel Configurations
- Source: textract

```text
Extracted Tables:
Table 1:
| Material Heat | Peening | Cooling Slot | Balance Rail & |  | Recommendations |  | Applicable Part Numbers |
| Treatment | Condition | Geometry | Lock Wire Tab | Inspection | Interval | Frame | Stage 2 |
|  |  |  |  | ECI | every 32 khrs or 1,200 starts [every 24 khrs or 900 starts if back cut buckets not installed] |  |  |
|  |  | Original | Original | BI | every HGPI when CDC is not removed | 6F | 109E9194 |
|  |  |  |  | FPI | LWT every HGPI when buckets are removed BWG : every Major and when CDC is removed during HGPI |  |  |
|  |  |  |  | ECI | at 96 khrs or 3,600 starts [every 48 khrs or 2,400 starts if back cut buckets not installed] and at first Major after TW2 Life Extension |  | 116E3992 |
|  |  | Contoured | Original | BI | every HGPI when CDC is not removed | 6F |  |
| 2 Step Age | Never Fired without Shot Peening |  |  | FPI | LWT every HGPI when buckets are removed BWG : every Major and when CDC is removed during HGPI |  | 323E1860 |
|  |  |  |  | ECI | at 96 khrs or 3,600 starts [every 48 khrs or 2,400 starts if back cut buckets not installed] and at first Major after TW2 Life Extension |  |  |
|  |  |  | Original | BI | every HGPI when CDC is not removed | 6F | 137E1002 |
|  |  | Enhanced |  | FPI | LWT : every HGPI when buckets are removed BWG : every Major and when CDC is removed during HGPI |  |  |
|  |  |  | Stakeless & Modified Tab | ECI | at 96 khrs or 3,600 starts [every 48 khrs or 2,400 starts if back cut buckets not installed] and at first Major after TW2 Life Extension | 6F | 141E4569 |
|  |  |  |  | FPI | LWT every Major |  |  |
| 3 Step Age | Never Fired without Shot Peening | Enhanced | Stakeless & Modified Tab | FPI | LWT every Major | 6F | 131T7549 |

----------------------------------------
```
